Repository: Li-Kezhi/Exp_PeakFitting

# Exp_SciTools
Basic tools for scientific research.

## Scripts

### PeakFitting.py
Used for fitting multi-peaks in a spectrum.

### Integration.py
Used for integrate peak area for a spectrum.

### Plotting.py or Plotting_GUI.py
Used for plotting.

### Converter.py
Used for convert flowmeter data.

### LatexCompile.sh
Used for compile .tex files. (Only tested in Mac.)

# Examples

## Example 1: Regular

A series of XRD results.

File: Examples/Plotting/DropLines/PDF#24-0734_Mn3O4.txt
# PDF#24-0734: QM=Star(+); d=Diffractometer; I=Diffractometer
# Hausmannite, syn
# Mn3 O4	(Brownish black)
# Radiation=CuKa1	Lambda=1.54056	Filter=
# Calibration=Internal(W)	d-Cutoff=	I/Ic(RIR)=1.50
# Ref= Natl. Bur. Stand. (U.S.) Monogr. 25, 10 38 (1972)

# Tetragonal - Powder Diffraction,  I41/amd (141)	Z=4	mp=
# Cell=5.7621x9.4696	Pearson=tI28 (Mn3 O4)
# Density(c)=4.834	Density(m)=4.840	Mwt=228.81	Vol=314.41	F(30)=96.3(.0092,34)
# Ref= Ibid.

# Strong Line: 2.49/X 2.77/9 1.54/5 3.09/4 4.92/3 1.80/3 1.58/3 2.46/2 2.37/2 2.04/2
# NOTE:  Pattern reviewed by Martin, K., McCarthy, G., North Dakota State Univ, Fargo, North Dakota, USA, ICDD Grant-in-Aid (1990).
# Agrees well with experimental and calculated patterns.
# Additional weak reflections [indicated by brackets] were observed.
# Optical data on specimen from Plumas Co., California, USA.
# The sample was prepared by heating Mn O2 from J.T.
# Baker Chemical Co., Phillipsburg, New Jersey, USA, to 1000 C for 3 days.
# Optical data on specimen from Plumas County, California, USA.
# Pattern taken at 25 C.
# To replace 00-016-0154 and 00-018-0791.
# Opaque mineral optical data on specimen from Thuringia, East Germany:  R3R%=19.6-17.6, Disp.=Std.
# VHN100=536-566.
# See ICSD 68174 (PDF 01-080-0382).

# d(A)     I(f)   I(v)  h  k   l  n^2  2-Theta   Theta  1/(2d)   2pi/d  
 4.924   30.0   15.0  1  0   1        18.000   9.000  0.1015  1.2760
 3.089   40.0   32.0  1  1   2        28.880  14.440  0.1619  2.0341
 2.881   17.0   15.0  2  0   0        31.015  15.508  0.1736  2.1809
 2.768   85.0   76.0  1  0   3        32.315  16.158  0.1806  2.2699
 2.487  100.0  100.0  2  1   1        36.085  18.043  0.2010  2.5264
 2.463   20.0   20.0  2  0   2        36.449  18.224  0.2030  2.5510
 2.367   20.0   21.0  0  0   4        37.983  18.991  0.2112  2.6545
 2.036   20.0   24.0  2  2   0        44.440  22.220  0.2455  3.0847
 1.996    1.0    1.0  2  1   3        45.396  22.698  0.2505  3.1476
 1.828    7.0   10.0  2  0   4        49.820  24.910  0.2734  3.4357
 1.798   25.0   35.0  1  0   5        50.709  25.355  0.2780  3.4930
 1.700   10.0   15.0  3  1   2        53.859  26.929  0.2940  3.6943
 1.640    8.0   12.0  3  0   3        56.009  28.004  0.3048  3.8300
 1.576   25.0   39.0  3  2   1        58.510  29.255  0.3172  3.9863
 1.544   50.0   81.0  2  2   4        59.840  29.920  0.3238  4.0686
 1.526    2.0    3.0  2  1   5        60.632  30.316  0.3277  4.1174
 1.472    3.0    5.0  1  1   6        63.101  31.551  0.3397  4.2682
 1.440   20.0   35.0  4  0   0        64.651  32.326  0.3471  4.3618
 1.426    3.0    5.0  3  2   3        65.390  32.695  0.3506  4.4062
 1.384    4.0    7.0  2  0   6        67.631  33.816  0.3612  4.5395
 1.382    2.0    4.0  4  1   1        67.731  33.865  0.3617  4.5455
 1.348    6.0   11.0  3  0   5        69.658  34.829  0.3707  4.6587
 1.305    1.0    2.0  3  3   2        72.318  36.159  0.3830  4.8129
 1.288    2.0    4.0  4  2   0        73.433  36.717  0.3881  4.8767
 1.277   10.0   19.0  4  1   3        74.151  37.075  0.3913  4.9176
 1.243    6.0   12.0  4  2   2        76.580  38.290  0.4022  5.0544
 1.230    5.0   10.0  4  0   4        77.510  38.755  0.4063  5.1062
 1.221    1.0    2.0  3  2   5        78.212  39.106  0.4094  5.1451
 1.197    5.0   10.0  2  1   7        80.044  40.022  0.4174  5.2456
 1.193    4.0    8.0  3  1   6        80.391  40.195  0.4189  5.2645
 1.183    4.0    8.0  0  0   8        81.203  40.602  0.4224  5.3085
 1.143    2.0    4.0  4  3   1        84.657  42.329  0.4371  5.4928
 1.131    4.0    9.0  4  2   4        85.797  42.898  0.4419  5.5525
 1.124    8.0   18.0  4  1   5        86.471  43.235  0.4446  5.5875
 1.099    2.0    5.0  5  1   2        88.966  44.483  0.4548  5.7156
 1.094    1.0    2.0  2  0   8        89.420  44.710  0.4567  5.7386
 1.082    8.0   18.0  4  3   3        90.716  45.358  0.4619  5.8038
 1.063    3.0    7.0  5  2   1        92.853  46.427  0.4703  5.9097
 1.032    5.0   12.0  3  2   7        96.496  48.248  0.4843  6.0854
 1.023    3.0    7.0  2  2   8        97.631  48.816  0.4885  6.1389
 1.018    6.0   15.0  4  4   0        98.276  49.138  0.4909  6.1691
 0.998    1.0    2.0  4  2   6       101.022  50.511  0.5010  6.2951
 0.984    5.0   13.0  4  3   5       102.963  51.482  0.5079  6.3821
 0.974    5.0   13.0  2  1   9       104.483  52.241  0.5132  6.4489
 0.967    2.0    5.0  5  3   2       105.545  52.772  0.5168  6.4949
 0.942    3.0    8.0  6  1   1       109.625  54.813  0.5305  6.6665
 0.935    2.0    5.0  4  4   4       110.815  55.408  0.5344  6.7150
 0.922    2.0    5.0  1  1  10       113.287  56.643  0.5422  6.8133
 0.918    2.0    5.0  5  1   6       113.914  56.957  0.5441  6.8377
 0.914    6.0   16.0  4  0   8       114.747  57.374  0.5467  6.8699

File: Examples/Plotting/DropLines/PDF#41-1379_MnOOH.txt
# PDF#41-1379: QM=Star(+); d=Diffractometer; I=Diffractometer
# Manganite
# Mn +3 O ( O H )	(Gray-black)
# Radiation=CuKa1	Lambda=1.54059	Filter=
# Calibration=	d-Cutoff=	I/Ic(RIR)=
# Ref= Post, J., Smithsonian Institution, Washington, D.C., USA.
# ICDD Grant-in-Aid (1988)
# Monoclinic - Powder Diffraction,  P21/c (14)	Z=4	mp=
# Cell=5.3x5.278x5.307<114.36>	Pearson=mP16 (Fe S2)
# Density(c)=4.320	Density(m)=4.330	Mwt=87.94	Vol=135.24	F(30)=29.0(.0146,71)
# Ref= Dachs, H.
# Z. Kristallogr., Kristallgeom., Kristallphys., Kristallchem., 118 303 (1963)
# Strong Line: 3.41/X 2.64/2 1.78/2 2.42/2 1.67/2 2.41/2 2.52/1 2.27/1 1.70/1 1.50/1
# NOTE:  Specimen from Harz Mountains, Germany (Smithsonian, Washington 157872).
# To replace 00-008-0099 and 00-018-0805.
# Preferred orientation enhances 0k0 reflections.
# See ICSD 26754 (PDF 01-074-1049); ICSD 27456 (PDF 01-074-1631); ICSD 27457 (PF 01-074-1632); See ICSD 27789 (PDF 01-074-1842).

# d(A)     I(f)   I(v)  h   k   l  n^2  2-Theta   Theta  1/(2d)   2pi/d  
 4.830    1.0    1.0  1   0   0        18.353   9.177  0.1035  1.3009
 3.563    1.0    1.0  1   1   0        24.971  12.485  0.1403  1.7635
 3.563    1.0    1.0  0   1   1        24.971  12.485  0.1403  1.7635
 3.405  100.0  100.0  1   1  -1        26.149  13.075  0.1468  1.8453
 2.639   24.0   31.0  0   2   0        33.941  16.971  0.1895  2.3809
 2.524   12.0   16.0  1   1   1        35.538  17.769  0.1981  2.4894
 2.417   17.0   24.0  0   0   2        37.168  18.584  0.2069  2.5996
 2.414   16.0   23.0  2   0   0        37.216  18.608  0.2071  2.6028
 2.316    1.0    1.0  1   2   0        38.852  19.426  0.2159  2.7129
 2.271   10.0   15.0  1   2  -1        39.654  19.827  0.2202  2.7667
 2.228    2.0    3.0  2   0  -2        40.452  20.226  0.2244  2.8201
 2.196    9.0   14.0  2   1   0        41.068  20.534  0.2277  2.8612
 2.196    9.0   14.0  0   1   2        41.068  20.534  0.2277  2.8612
 1.874    1.0    2.0  1   0   2        48.540  24.270  0.2668  3.3528
 1.866    1.0    2.0  2   2  -1        48.761  24.381  0.2680  3.3672
 1.782   21.0   40.0  2   2   0        51.222  25.611  0.2806  3.5259
 1.782   21.0   40.0  0   2   2        51.222  25.611  0.2806  3.5259
 1.765    1.0    2.0  2   1   1        51.751  25.876  0.2833  3.5599
 1.703   10.0   20.0  2   2  -2        53.784  26.892  0.2936  3.6895
 1.672   17.0   35.0  1   1  -3        54.864  27.432  0.2990  3.7579
 1.670   16.0   33.0  3   1  -1        54.935  27.468  0.2994  3.7624
 1.653    1.0    2.0  0   3   1        55.549  27.774  0.3025  3.8011
 1.636    9.0   19.0  1   3  -1        56.177  28.088  0.3056  3.8406
 1.620    1.0    2.0  3   1  -2        56.781  28.391  0.3086  3.8785
 1.500   10.0   23.0  1   3   1        61.797  30.899  0.3333  4.1888
 1.437    5.0   12.0  2   0   2        64.828  32.414  0.3479  4.3724
 1.430    5.0   12.0  3   1  -3        65.185  32.592  0.3497  4.3938
 1.422    1.0    2.0  2   3   0        65.597  32.799  0.3516  4.4186
 1.422    1.0    2.0  0   3   2        65.597  32.799  0.3516  4.4186
 1.374    1.0    2.0  3   2   0        68.196  34.098  0.3639  4.5729
 1.324    9.0   23.0  3   1   1        71.152  35.576  0.3776  4.7456
 1.324    9.0   23.0  1   1   3        71.152  35.576  0.3776  4.7456
 1.319    5.0   13.0  4   0  -2        71.463  35.732  0.3791  4.7636
 1.319    5.0   13.0  2   0  -4        71.463  35.732  0.3791  4.7636
 1.294    1.0    3.0  3  -2  -3        73.064  36.532  0.3864  4.8556
 1.262    4.0   11.0  2   2   2        75.232  37.616  0.3962  4.9788
 1.244    3.0    8.0  1  -3  -3        76.515  38.257  0.4019  5.0508
 1.244    3.0    8.0  3  -3  -1        76.515  38.257  0.4019  5.0508
 1.214    1.0    3.0  3   2   1        78.765  39.383  0.4119  5.1756
 1.214    1.0    3.0  1   2   3        78.765  39.383  0.4119  5.1756
 1.207    1.0    3.0  4   0   0        79.312  39.656  0.4143  5.2056
 1.207    1.0    3.0  0   0   4        79.312  39.656  0.4143  5.2056
 1.180    6.0   17.0  4  -2  -2        81.503  40.752  0.4237  5.3247
 1.180    6.0   17.0  2  -2  -4        81.503  40.752  0.4237  5.3247
 1.158    5.0   15.0  0   4   2        83.392  41.696  0.4318  5.4259
 1.158    5.0   15.0  2   4   0        83.392  41.696  0.4318  5.4259
 1.135    7.0   21.0  3  -3  -3        85.478  42.739  0.4405  5.5358
 1.135    7.0   21.0  2  -4  -2        85.478  42.739  0.4405  5.5358
 1.114    2.0    6.0  4   0  -4        87.491  43.745  0.4488  5.6402
 1.098    4.0   12.0  4   2   0        89.100  44.550  0.4554  5.7224
 1.098    4.0   12.0  0   2   4        89.100  44.550  0.4554  5.7224
 1.079    4.0   13.0  1   3   3        91.103  45.552  0.4634  5.8232
 1.079    4.0   13.0  3   3   1        91.103  45.552  0.4634  5.8232
 1.027    2.0    7.0  1  -5  -1        97.186  48.593  0.4869  6.1180
 1.026    2.0    7.0  4  -2  -4        97.313  48.656  0.4873  6.1240
 1.019    2.0    7.0  5  -1  -3        98.211  49.106  0.4907  6.1660
 1.019    2.0    7.0  3  -1  -5        98.211  49.106  0.4907  6.1660
 1.013    3.0   10.0  5  -1  -1        98.998  49.499  0.4936  6.2026
 1.013    3.0   10.0  1  -1  -5        98.998  49.499  0.4936  6.2026

File: Examples/Plotting/DropLines/PDF#44-1472_MnCO3.txt
# PDF#44-1472: QM=Star(+); d=Diffractometer; I=Diffractometer
# Rhodochrosite, syn
# Mn C O3	(Light brown)
# Radiation=CuKa1	Lambda=1.54056	Filter=Graph
# Calibration=	d-Cutoff=15.0	I/Ic(RIR)=2.8
# Ref= Sailer, R., McCarthy, G., North Dakota State University, Fargo, North Dakota, USA.
# ICDD Grant-in-Aid (1992)
# Rhombohedral - Powder Diffraction,  R-3c (167)	Z=6	mp=
# Cell=4.7901x15.694	Pearson=hR10 (?)
# Density(c)=3.672	Density(m)=3.03A	Mwt=114.95	Vol=311.86	F(30)=170.8(.0057,31)
# Ref= Ibid.

# Strong Line: 2.85/X 3.67/3 1.77/3 2.18/2 2.01/2 2.40/2 1.54/1 1.83/1 1.38/1 1.46/1
# NOTE:  Sample was obtained from Johnson Matthey Company.
# Average relative standard deviation in intensity of the ten strongest reflections for three specimen mounts = 1.6%.
# Validated by calculated pattern.
# To replace 00-007-0268.
# See ICSD 100677 (PDF 01-083-1763).

# d(A)     I(f)   I(v)  h  k   l  n^2  2-Theta   Theta  1/(2d)   2pi/d  
 3.667   29.0   23.0  0  1   2        24.251  12.126  0.1364  1.7134
 2.850  100.0  100.0  1  0   4        31.361  15.681  0.1754  2.2046
 2.617    1.0    1.0  0  0   6        34.236  17.118  0.1911  2.4009
 2.395   15.0   18.0  1  1   0        37.522  18.761  0.2088  2.6235
 2.178   19.0   25.0  1  1   3        41.423  20.712  0.2296  2.8848
 2.005   17.0   24.0  2  0   2        45.186  22.593  0.2494  3.1338
 1.833    7.0   11.0  0  2   4        49.678  24.839  0.2727  3.4265
 1.773   23.0   37.0  0  1   8        51.488  25.744  0.2819  3.5430
 1.767   29.0   47.0  1  1   6        51.688  25.844  0.2830  3.5558
 1.559    2.0    4.0  2  1   1        59.181  29.591  0.3205  4.0279
 1.537    8.0   15.0  1  2   2        60.132  30.066  0.3252  4.0866
 1.467    2.0    4.0  1  0  10        63.341  31.671  0.3408  4.2827
 1.456    5.0   10.0  2  1   4        63.881  31.941  0.3434  4.3154
 1.425    3.0    6.0  2  0   8        65.431  32.716  0.3508  4.4086
 1.409    2.0    4.0  1  1   9        66.243  33.121  0.3547  4.4571
 1.402    2.0    4.0  1  2   5        66.622  33.311  0.3565  4.4797
 1.382    6.0   12.0  3  0   0        67.703  33.852  0.3616  4.5438
 1.307    2.0    4.0  0  0  12        72.171  36.085  0.3823  4.8044
 1.284    1.0    2.0  2  1   7        73.666  36.833  0.3891  4.8900
 1.251    1.0    2.0  0  2  10        75.989  37.994  0.3996  5.0213
 1.224    3.0    7.0  1  2   8        77.938  38.969  0.4082  5.1300
 1.222    2.0    5.0  3  0   6        78.113  39.056  0.4090  5.1396
 1.197    1.0    2.0  2  2   0        80.068  40.034  0.4175  5.2469
 1.167    1.0    2.0  2  2   3        82.573  41.287  0.4283  5.3822
 1.147    1.0    2.0  1  1  12        84.303  42.151  0.4356  5.4741
 1.138    1.0    3.0  3  1   2        85.162  42.581  0.4392  5.5193
 1.109    2.0    5.0  2  1  10        87.966  43.983  0.4508  5.6646
 1.104    3.0    8.0  1  3   4        88.478  44.239  0.4529  5.6908
 1.088    2.0    5.0  2  2   6        90.057  45.028  0.4592  5.7707
 1.082    1.0    3.0  0  1  14        90.759  45.379  0.4620  5.8059
 1.055    1.0    3.0  1  2  11        93.759  46.879  0.4738  5.9539
 1.002    1.0    3.0  4  0   4       100.400  50.200  0.4987  6.2669
 0.992    2.0    6.0  3  1   8       101.818  50.909  0.5038  6.3310
 0.987    1.0    3.0  2  2   9       102.577  51.289  0.5065  6.3650
 0.986    1.0    3.0  2  0  14       102.718  51.359  0.5070  6.3712
 0.958    1.0    3.0  1  1  15       106.913  53.456  0.5215  6.5534
 0.956    1.0    3.0  2  1  13       107.274  53.637  0.5227  6.5687
 0.954    1.0    3.0  1  0  16       107.599  53.800  0.5238  6.5824
 0.950    2.0    6.0  3  2   1       108.344  54.172  0.5263  6.6135
 0.950    2.0    6.0  3  0  12       108.344  54.172  0.5263  6.6135
 0.944    1.0    3.0  2  3   2       109.238  54.619  0.5292  6.6506
 0.924    1.0    3.0  3  2   4       112.786  56.393  0.5406  6.7936
 0.916    1.0    3.0  0  4   8       114.338  57.169  0.5454  6.8541
 0.911    1.0    3.0  1  2  14       115.279  57.640  0.5483  6.8902
 0.910    1.0    3.0  2  3   5       115.510  57.755  0.5490  6.8990
 0.905    1.0    3.0  4  1   0       116.622  58.311  0.5523  6.9409
